Repository: larian-dev/glaze-move

# Glaze Move

Glaze calculator with the ability to drag resulting glaze on the Stull chart. You can hold the additions as entered, or pin the flux ratio and boron for the solver to preserve their UMF values. Automatically draws possible drag area on the chart.  
Глазурный калькулятор с возможностью таскать точки на графике Сталла. Можно удерживать добавки на введённом количестве, а пропорции флюсов и количество бора закрепить, чтобы солвер сохранял их юнити значения при перетаскивании. Зона для возможного перетаскивания отрисовывается автоматически.

Inspired by and built on the published work of [calc.portalkeramiki.ru](https://calc.portalkeramiki.ru), [glazy.org](https://glazy.org),[ceramicmaterialsworkshop.com](https://ceramicmaterialsworkshop.com), and [segerlab.ru](https://segerlab.ru).

**English** · [Русский](#глазурный-двигатель)

## What you get

- **Recipe editor** — *Main* rows form the glaze base (normalize to 100% on demand);
  *Additional* rows are bench additions over 100 that never disturb the fitted base. Drag a
  row's handle to reorder it or move it between the two sections (Alt + ↑/↓ from the
  keyboard).
- **Unity formula & summary** — the Seger formula grouped per oxide, mole %, the
  SiO₂:Al₂O₃ ratio, thermal expansion (CTE), an estimated firing temperature, cost per kg
  and loss on ignition.
- **Stull map** — drag the point (mouse, touch or arrow keys) to a SiO₂/Al₂O₃ target. The
  target recipe is the starting glaze with the new Si/Al values; every other UMF value
  must stay within the tolerance field (0.01 by default, editable in the Stull header).
  The solver refits the recipe and writes the base back at exactly 100%. The dashed
  outline shows where a drag lands. A component may drop to zero; it stays in the recipe,
  and the app suggests a material to add to the base when that happens.
- **Triaxial and boron maps** — the recipe plotted on published reference diagrams; the
  triaxial map zooms 1–8× under the wheel (shift-drag pans, ± / 0 from the keyboard); the
  boron map's vertical axis is cone-stepped (Orton cones Δ06–Δ10), not linear °C.
- **Drag clamps** — the *Additions* switch cycles two ways: **unity** holds each
  addition's share of the flux — its contribution to the unity formula — within the UMF
  tolerance, so its amount follows the batch; **free** leaves the additions to the solver.
  The UMF panel tints the oxides the additions bring while the switch holds them by unity.
  Untouched values stay plain.
- **History & transfer** — session checkpoints with one-click restore, JSON export, and
  share links that encode the recipe right in the URL — importing accepts a pasted link
  or code.
- **Weighing sheet** — type a batch weight and print the recipe as a checklist: components
  largest first with the additions kept apart, each line's grams for the batch, an empty
  box to tick, and a QR code that reopens the recipe.
- **Material database** — the bundled catalog plus your own local materials (kept in
  browser storage), with a live JSON view and plain-JSON export/import of your local
  entries.
- **English and Russian** throughout.

## Running it

```bash
bun install
bun run dev        # local dev server
bun run build      # type check + production build into dist/
bun run test       # unit tests
```

The build output is a static site — host `dist/` anywhere. GitHub Pages works out of the
box: the bundled workflow builds and publishes on every push to `main`; enable it once
under *Settings → Pages → Source: GitHub Actions*. Routes are hash-based (`#/
materials`, `#/calibrate`), so no server rewrite rules are needed at any subpath.

## Data

Oxide and material data lives in `src/data/*.json` and is the single source of truth for
classification and analyses — review prices, densities and LOI before trusting the cost
line. Materials you add yourself are stored in your browser only.

## Documentation

- [`readme-agents.md`](readme-agents.md) — the full technical reference: every formula,
  the drag solver, the reachable-zone algorithm, chart geometry and data conventions.
  Written as working documentation for agents and maintainers.
- [`AGENTS.md`](AGENTS.md) — working notes for agents working in this repository.


---

# Глазурный Двигатель

[English](#glaze-move) · **Русский**

## Что вы получаете

- **Редактор рецепта** — строки «Основные» образуют базу глазури (к 100% по запросу);
  строки «Дополнительные» — добавки сверх 100, которые не трогают подобранную базу.
  Строку можно перетащить за ручку, меняя порядок или раздел (Alt + ↑/↓ — с клавиатуры).
- **Единственная формула и сводка** — формула Зегера по группам оксидов, моль. %,
  отношение SiO₂:Al₂O₃, термическое расширение (КТР), расчётная температура обжига (по Аппену),
  цена за кг и потери при прокаливании (ППП).
- **Диаграмма Сталла** — перетащите точку (мышью, касанием или стрелками) к цели по
  SiO₂/Al₂O₃. Решатель пересчитает рецепт и запишет базу ровно на 100%. Пунктирный

File: src/data/materials.json
{
    "materials": [
        {
            "id":"1",
            "name": "Нефелин VR-13",
            "density": 0.9,
            "region": 3,
            "price": 150,
            "loi": 1,
            "type": 0,
            "components": [
				{"oxide": "SiO2","amount": 64.27},
				{"oxide": "Al2O3","amount": 20.76},
				{"oxide": "Na2O","amount": 7.24},
				{"oxide": "K2O","amount": 7.73}
			],
            "local": false
        },
        {
            "id":"2",
            "name": "Кварц S-4617",
            "density": 0,
            "region": 0,
            "price": 90,
            "loi": 0,
            "type": 4,
            "components": [
                {"oxide": "SiO2", "amount": 99.7},
                {"oxide": "Fe2O3", "amount": 0.025},
                {"oxide": "Al2O3", "amount": 0.21},
                {"oxide": "TiO2", "amount": 0.013},
                {"oxide": "K2O", "amount": 0.01},
                {"oxide": "CaO", "amount": 0.005}
            ],
            "local": false
        },
        {
            "id":"3",
            "name": "Мел S-4213",
            "density": 0,
            "region": 3,
            "price": 80,
            "loi": 0,
            "type": 4,
            "components": [
                {"oxide": "CaO", "amount": 56.1}
            ],
            "local": false
        },
        {
            "id":"4",
            "name": "Каолин КЖФ-1",
            "density": 0,
            "region": 3,
            "price": 45,
            "loi": 0,
            "type": 3,
            "components": [
                {"oxide": "SiO2", "amount": 55.15},
                {"oxide": "Al2O3", "amount": 42.24},
                {"oxide": "K2O", "amount": 1.17},
                {"oxide": "CaO", "amount": 0.18},
                {"oxide": "Na2O", "amount": 0.08},
                {"oxide": "Fe2O3", "amount": 0.7},
                {"oxide": "TiO2", "amount": 0.47}
            ],
            "local": false
        },
        {
            "id":"5",
            "name": "Улексит S-4206",
            "density": 0,
            "region": 3,
            "price": 150,
            "loi": 0,
            "type": 4,
            "components": [
    {
      "oxide": "SiO2",
      "amount": 3.46
    },
    {
      "oxide": "Al2O3",
      "amount": 0.06
    },
    {
      "oxide": "B2O3",
      "amount": 37.26
    },
    {
      "oxide": "Na2O",
      "amount": 3.76
    },
    {
      "oxide": "CaO",
      "amount": 17.57
    },
    {
      "oxide": "SrO",
      "amount": 0.95
    },
    {
      "oxide": "MgO",
      "amount": 1.87
    },
    {
      "oxide": "Fe2O3",
      "amount": 0.03
    }
  ],
            "local": false
        },
        {
            "id":"6",
            "name": "Трикальций фосфат S-5656",
            "density": 0,
            "region": 3,
            "price": 150,
            "loi": 7.8,
            "type": 4,
            "components": [
                {"oxide": "CaO", "amount": 38.5},
                {"oxide": "P2O5", "amount": 61.5}
            ],
            "local": false
        },
		{
  "id": "7",
  "name": "Волластонит W-51 (Бризколор)",
  "density": 0,
  "region": "Russia",
  "price": 182,
  "loi": 2.79,
  "type": "other",
  "components": [
    {
      "oxide": "SiO2",
      "amount": 51.25
    },
    {
      "oxide": "CaO",
      "amount": 42.35
    },
    {
      "oxide": "TiO2",
      "amount": 0.62
    },
    {
      "oxide": "MgO",
      "amount": 2.15
    },
    {
      "oxide": "Na2O",
      "amount": 0.16
    },
    {
      "oxide": "K2O",
      "amount": 0.04
    },
    {
      "oxide": "Fe2O3",
      "amount": 0.13
    }
  ],
  "local": false
},
{
  "id": "8",
  "name": "Каолин КР-1 (Бризколор)",
  "density": 0,
  "region": "russia",
  "price": 84,
  "loi": 14,
  "type": "clay",
  "components": [
    {
      "oxide": "SiO2",
      "amount": 46.1
    },
    {
      "oxide": "Al2O3",
      "amount": 36
    },
    {
      "oxide": "Na2O",
      "amount": 0.2
    },
    {
      "oxide": "K2O",
      "amount": 1
    },
    {
      "oxide": "CaO",
      "amount": 0.4
    },
    {
      "oxide": "MgO",
      "amount": 0.3
    },
    {
      "oxide": "Fe2O3",
      "amount": 1
    }
  ],
  "local": false
},
{
  "id": "9",
  "name": "Метакаолин (S-4087)",
  "density": 0,
  "region": "russia",
  "price": 0,
  "loi": 1,
  "type": "clay",
  "components": [
    {
      "oxide": "SiO2",
      "amount": 53
    },
    {
      "oxide": "Al2O3",
      "amount": 42
    },
    {
      "oxide": "Fe2O3",
      "amount": 0.1
    }
  ],
  "local": false
},
{
  "id": "10",
  "name": "Микротальк А-20 (S-4209)",
  "density": 0,
  "region": "Russia",
  "price": 0,
  "loi": 0,
  "type": "other",
  "components": [
    {
      "oxide": "SiO2",
      "amount": 65.26
    },
    {
      "oxide": "Al2O3",
      "amount": 0.53
    },
    {
      "oxide": "MgO",
      "amount": 33.68
    },
    {
      "oxide": "Fe2O3",
      "amount": 0.53
    }
  ],
  "local": false
},
{
  "id": "11",
  "name": "Нефелин-сиенит А270 N",
  "density": 0.9,
  "region": "Russia",
  "price": 150,
  "loi": 0.8,
  "type": "feldspar",
  "components": [
    {
      "oxide": "SiO2",
      "amount": 57.65
    },
    {
      "oxide": "Al2O3",
      "amount": 23.55
    },
    {
      "oxide": "TiO2",
      "amount": 0.08
    },
    {
      "oxide": "Na2O",
      "amount": 8.9
    },
    {
      "oxide": "K2O",
      "amount": 7.55
    },
    {
      "oxide": "CaO",
      "amount": 1.38
    },
    {
      "oxide": "Fe2O3",
      "amount": 0.08
    }
  ],
  "local": false
},
{
  "id": "12",
  "name": "Полевой шпат FN64",
  "density": 0.9,
  "region": "Russia",
  "price": 150,
  "loi": 0.4,
  "type": "feldspar",
  "components": [
    {
      "oxide": "SiO2",
      "amount": 67.7
    },
    {
      "oxide": "Al2O3",
      "amount": 17.7
    },
    {
      "oxide": "TiO2",
      "amount": 0.04
    },
    {
      "oxide": "Na2O",
      "amount": 6.9
    },
    {
      "oxide": "K2O",
      "amount": 4.3
    },
    {
      "oxide": "CaO",
      "amount": 0.8
    },
    {
      "oxide": "Fe2O3",
      "amount": 0.08
    }
  ],
  "local": false
},
{
  "id": "13",
  "name": "Силикат циркония (Бризколор)",
  "density": 0,
  "region": "Russia",
  "price": 0,
  "loi": 1.2,
  "type": "other",
  "components": [
    {
      "oxide": "SiO2",
      "amount": 32.65
    },
    {
      "oxide": "Al2O3",
      "amount": 0.74
    },
    {
      "oxide": "TiO2",
      "amount": 0.03
    },
    {
      "oxide": "ZrO2",
      "amount": 65.28
    },
    {
      "oxide": "Fe2O3",
      "amount": 0.1
    }
  ],
  "local": false
},
{
  "id": "14",
  "name": "Тальк Tital 4591",
  "density": 0,
  "region": "Russia",
  "price": 0,
  "loi": 0,
  "type": "other",
  "components": [
    {
      "oxide": "SiO2",
      "amount": 56.13
    },
    {
      "oxide": "Al2O3",
      "amount": 5.83
    },
    {
      "oxide": "TiO2",
      "amount": 1.3
    },
    {
      "oxide": "Na2O",
      "amount": 0.05
    },
    {
      "oxide": "K2O",
      "amount": 0.11
    },
    {
      "oxide": "CaO",
      "amount": 0.97
    },
    {
      "oxide": "MgO",
      "amount": 33.24
    },
    {
      "oxide": "ZrO2",
      "amount": 65.28
    },
    {
      "oxide": "Fe2O3",
      "amount": 2.37
    }
  ],
  "local": false
},
{
  "id": "15",
  "name": "Титан SR-2377",
  "density": 0,
  "region": "Russia",
  "price": 0,
  "loi": 7,
  "type": "other",
  "components": [
    {
      "oxide": "TiO2",
      "amount": 93
    }
  ],
  "local": false
},
{
  "id": "16",
  "name": "Гжельская масса CG/T",
  "density": 0,
  "region": "Russia",
  "price": 0,
  "loi": 8.84,
  "type": "clay",
  "components": [
    {
      "oxide": "SiO2",
      "amount": 55.3
    },
    {
      "oxide": "Al2O3",
      "amount": 20.95
    },
    {
      "oxide": "TiO2",
      "amount": 1.31
    },
    {
      "oxide": "Na2O",
      "amount": 0.58
    },
    {
      "oxide": "K2O",
      "amount": 3
    },
    {
      "oxide": "CaO",
      "amount": 1.4
    },
    {
      "oxide": "MgO",
      "amount": 1.54
    },
    {
      "oxide": "Fe2O3",
      "amount": 7.08
    }
  ],
  "local": false
},
{
  "id": "17",
  "name": "Доломит МИДОЛ",
  "density": 0,
  "region": "Russia",
  "price": 0,
  "loi": 48.08,
  "type": "other",
  "components": [
    {
      "oxide": "SiO2",
      "amount": 0.3
    },
    {
      "oxide": "Al2O3",
      "amount": 0.02
    },
    {
      "oxide": "CaO",
      "amount": 30.32
    },
    {
      "oxide": "MgO",
      "amount": 21.23
    },
    {
      "oxide": "Fe2O3",
      "amount": 0.05
    }
  ],
  "local": false
},
{
  "id": "18",
  "name": "Карбид кремния, SiC",
  "density": 0,
  "region": "world",
  "price": 0,
  "loi": 0,
  "type": "other",
  "components": [
    {
      "oxide": "SiO2",
      "amount": 149.85
    }
  ],
  "local": false
},
{
  "id": "19",
  "name": "Карбонат кобальта, CoCO3",
  "density": 0,
  "region": "world",
  "price": 0,
  "loi": 37,
  "type": "other",
  "components": [
    {
      "oxide": "CoO",
      "amount": 63
    }
  ],
  "local": false
},
{
  "id": "20",
  "name": "Карбонат лития (литий углекислый)",
  "density": 0,
  "region": "Russia",
  "price": 0,
  "loi": 59.26,
  "type": "other",
  "components": [
    {
      "oxide": "Li2O",
      "amount": 40.74
    }
  ],
  "local": false
},
{
  "id": "21",
  "name": "Карбонат магния",
  "density": 0,
  "region": "Russia",
  "price": 0,
  "loi": 52.2,
  "type": "other",
  "components": [
    {
      "oxide": "MgO",
      "amount": 47.8
    }
  ],
  "local": false
},
{
  "id": "22",
  "name": "Карбонат марганца",
  "density": 0,
  "region": "Russia",
  "price": 0,
  "loi": 38.38,
  "type": "other",
  "components": [
    {
      "oxide": "MnO2",
      "amount": 61.62
    }
  ],
  "local": false
},
{
  "id": "23",
  "name": "Карбонат меди, CuCO3",
  "density": 0,
  "region": "Russia",
  "price": 0,
  "loi": 35.62,
  "type": "colorant",
  "components": [
    {
      "oxide": "CuO",
      "amount": 64.38
    }
  ],
  "local": false
},
{
  "id": "24",
  "name": "Карбонат Стронция SrCO3",
  "density": 0,
  "region": "Russia",
  "price": 0,
  "loi": 29.8,
  "type": "other",
  "components": [
    {
      "oxide": "SrO",
      "amount": 70.2
    }
  ],
  "local": false
},
{
  "id": "25",
  "name": "Кварцевая мука Кварцверке W12",
  "density": 0,
  "region": "Russia",
  "price": 0,
  "loi": 0,
  "type": "feldspar",
  "components": [
    {
      "oxide": "SiO2",
      "amount": 100
    }
  ],
  "local": false
},
{
  "id": "26",
  "name": "Мел, CaCO3",
  "density": 0,
  "region": "Russia",
  "price": 0,
  "loi": 43.9,
  "type": "other",
  "components": [
    {
      "oxide": "CaO",
      "amount": 56.1
    }
  ],
  "local": false
},
{
  "id": "27",
  "name": "Фритта Ferro 3134",
  "density": 0,
  "region": "US",
  "price": 0,
  "loi": 0,
  "type": "frit",
  "components": [
    {
      "oxide": "SiO2",
      "amount": 46.9
    },
    {
      "oxide": "Al2O3",
      "amount": 1.21
    },
    {
      "oxide": "B2O3",
      "amount": 20.25
    },
    {
      "oxide": "Na2O",
      "amount": 10.12
    },
    {
      "oxide": "CaO",
      "amount": 21.52
    }
  ],
  "local": false
},
{
  "id": "28",
  "name": "Фритта 3124",
  "density": 0,
  "region": "US",
  "price": 0,
  "loi": 0,
  "type": "frit",
  "components": [
    {
      "oxide": "SiO2",
      "amount": 55.3
    },
    {
      "oxide": "Al2O3",
      "amount": 9.9
    },
    {
      "oxide": "B2O3",
      "amount": 13.77
    },
    {
      "oxide": "Na2O",
      "amount": 6.28
    },
    {
      "oxide": "K2O",
      "amount": 0.68
    },
    {
      "oxide": "CaO",
      "amount": 14.07
    }
  ],
  "local": false
},
{
  "id": "29",
  "name": "Карбонат никеля, NiCO3",
  "density": 0,
  "region": "Russia",
  "price": 0,
  "loi": 0,
  "type": "other",
  "components": [
    {
      "oxide": "NiO",
      "amount": 62.93
    }
  ],
  "local": false
},
{
  "id": "30",
  "name": "Кварцевая мука Silverbond 15, Flint",
  "density": 0,
  "region": "Russia",
  "price": 90,
  "loi": 0,
  "type": "other",
  "components": [
    {
      "oxide": "SiO2",
      "amount": 99.7
    },
    {
      "oxide": "Fe2O3",
      "amount": 0.025
    },
    {
      "oxide": "Al2O3",
      "amount": 0.21
    },
    {
      "oxide": "TiO2",
      "amount": 0.013
    },
    {
      "oxide": "K2O",
      "amount": 0.01
    },
    {
      "oxide": "CaO",
      "amount": 0.005
    }
  ],
  "local": false
},
{
  "id": "31",
  "name": "Костная зола",
  "density": 0,
  "region": "world",
  "price": 0,
  "loi": 0,
  "type": "other",
  "components": [
    {
      "oxide": "CaO",
      "amount": 55.82
    },
    {
      "oxide": "P2O5",
      "amount": 42.39
    }
  ],
  "local": false
},
{
  "id": "32",
  "name": "Оксид никеля зеленый, NiO",
  "density": 0,
  "region": "world",
  "price": 0,
  "loi": 0,
  "type": "colorant",
  "components": [
    {
      "oxide": "NiO",
      "amount": 100
    }
  ],
  "local": false
},
{
  "id": "33",
  "name": "Оксид цинка, ZnO",
  "density": 0,
  "region": "world",
  "price": 0,
  "loi": 0,
  "type": "colorant",
  "components": [
    {
      "oxide": "ZnO",
      "amount": 100
    }
  ],
  "local": false
},
{
  "id": "34",
  "name": "Рутил",
  "density": 0,
  "region": "world",
  "price": 0,
  "loi": 0,
  "type": "other",
  "components": [
    {
      "oxide": "TiO2",
      "amount": 68
    },
    {
      "oxide": "Fe2O3",
      "amount": 9.9
    }
  ],
  "local": false
},
{
  "id": "35",
  "name": "Флюс ФЦПС, S-1046",
  "density": 0,
  "region": "Russia",
  "price": 0,
  "loi": 0,
  "type": "frit",
  "components": [
    {
      "oxide": "SiO2",
      "amount": 47.9
    },
    {
      "oxide": "Al2O3",
      "amount": 2.07
    },
    {
      "oxide": "B2O3",
      "amount": 12.98
    },
    {
      "oxide": "TiO2",
      "amount": 1.7
    },
    {
      "oxide": "Na2O",
      "amount": 12.72
    },
    {
      "oxide": "K2O",
      "amount": 7.82
    },
    {
      "oxide": "BaO",
      "amount": 1.26
    },
    {
      "oxide": "ZnO",
      "amount": 13.55
    }
  ],
  "local": false
},
{
  "id": "36",
  "name": "Фритта 100 (Рускерамика)",
  "density": 0,
  "region": "Russia",
  "price": 0,
  "loi": 0,
  "type": "frit",
  "components": [
    {
      "oxide": "SiO2",
      "amount": 60.5
    },
    {
      "oxide": "Al2O3",
      "amount": 9.5
    },
    {
      "oxide": "B2O3",
      "amount": 12
    },
    {
      "oxide": "Na2O",
      "amount": 5
    },
    {
      "oxide": "K2O",
      "amount": 7
    },
    {
      "oxide": "CaO",
      "amount": 5
    }
  ],
  "local": false
},
{
  "id": "37",
  "name": "Оксид железа красный, Fe2O3",
  "density": 0,
  "region": "world",
  "price": 0,
  "loi": 0,
  "type": "colorant",
  "components": [
    {
      "oxide": "Fe2O3",
      "amount": 90
    }
  ],
  "local": false
},
{
  "id": "38",
  "name": "Оксид хрома, Cr2O3",
  "density": 0,
  "region": "world",
  "price": 0,
  "loi": 0,
  "type": "colorant",
  "components": [
    {
      "oxide": "Cr2O3",
      "amount": 100
    }
  ],
  "local": false
},
{
  "id": "39",
  "name": "Оксид меди, CuO",
  "density": 0,
  "region": "world",
  "price": 0,
  "loi": 0,
  "type": "colorant",
  "components": [
    {
      "oxide": "CuO",
      "amount": 100
    }
  ],
  "local": false
},
{
  "id": "40",
  "name": "Дисульфид молибдена",
  "density": 0,
  "region": "Russia",
  "price": 0.01,
  "loi": 0,
  "type": "other",
  "components": [
    {
      "oxide": "MoO3",
      "amount": 60
    }
  ],
  "local": true
}
    ]
}

File: src/data/oxides.json
{
    "oxides": [
      {
        "formula": "SiO2",
        "displayName": "Silica",
        
        "umfType": "RO2",
        "mw": 60.08,
        "density": 2.65,
        "meltpoint": 1700,
        "meltability": 1,
        "cte": null
      },
      {
        "formula": "Al2O3",
        "displayName": "Alumina",
        
        "umfType": "R2O3",
        "mw": 101.96,
        "density": 3.69,
        "meltpoint": 2050,
        "meltability": null,
        "cte": -0.3
      },
      {
        "formula": "B2O3",
        "displayName": "Boron",
        
        "umfType": "B2O3",
        "mw": 69.62,
        "density": 1.84,
        "meltpoint": 450,
        "meltability": 1.25,
        "cte": null
      },
      {
        "formula": "TiO2",
        "displayName": "Titanium Dioxide",
        
        "umfType": "R2O3",
        "mw": 79.86,
        "density": 0.42,
        "meltpoint": 1840,
        "meltability": 0,
        "cte": null
      },
      {
        "formula": "Na2O",
        "displayName": "Natrium|Sodium",
        
        "umfType": "R2O",
        "mw": 61.98,
        "density": 2.27,
        "meltpoint": 900,
        "meltability": 1,
        "cte": 3.95
      },
      {
        "formula": "K2O",
        "displayName": "Kalium|Potassium",
        
        "umfType": "R2O",
        "mw": 94.19,
        "density": 2.35,
        "meltpoint": 450,
        "meltability": 1,
        "cte": 4.95
      },
      {
        "formula": "Li2O",
        "displayName": "Lithium",
        
        "umfType": "R2O",
        "mw": 29.88,
        "density": 2.01,
        "meltpoint": 1427,
        "meltability": 0,
        "cte": 2.7
      },
      {
        "formula": "CaO",
        "displayName": "Calcium",
        
        "umfType": "RO",
        "mw": 56.08,
        "density": 3.3,
        "meltpoint": 2570,
        "meltability": 0.8,
        "cte": 1.3
      },
      {
        "formula": "BaO",
        "displayName": "Barium",
        
        "umfType": "RO",
        "mw": 153.33,
        "density": 5.72,
        "meltpoint": 1920,
        "meltability": 1,
        "cte": 2
      },
      {
        "formula": "SrO",
        "displayName": "Strontium",
        
        "umfType": "RO",
        "mw": 104.63,
        "density": 4.7,
        "meltpoint": 2430,
        "meltability": 0,
        "cte": 1.6
      },
      {
        "formula": "ZnO",
        "displayName": "Zinc",
        
        "umfType": "RO",
        "mw": 81.39,
        "density": 5.6,
        "meltpoint": 1975,
        "meltability": 1,
        "cte": 0.5
      },
      {
        "formula": "MgO",
        "displayName": "Magnesium",
        
        "umfType": "RO",
        "mw": 40.3,
        "density": 3.58,
        "meltpoint": 2852,
        "meltability": 0.6,
        "cte": 0.6
      },
      {
        "formula": "MnO",
        "displayName": "Manganese",
        
        "umfType": "RO",
        "mw": 70.94,
        "density": 5.45,
        "meltpoint": 1650,
        "meltability": 0.8,
        "cte": 1.05
      },
      {
        "formula": "Mn2O3",
        "displayName": "Manganese",
        
        "umfType": "RO",
        "mw": 157.87,
        "density": 5.45,
        "meltpoint": 1650,
        "meltability": 0.8,
        "cte": 1.05
      },
      {
        "formula": "PbO",
        "displayName": "Lead",
        
        "umfType": "RO",
        "mw": 223.2,
        "density": 9.53,
        "meltpoint": 886,
        "meltability": 0.8,
        "cte": null
      },
      {
        "formula": "ZrO2",
        "displayName": "Zirconium",
        
        "umfType": "RO2",
        "mw": 123.22,
        "density": 5.6,
        "meltpoint": 2710,
        "meltability": 0,
        "cte": -0.6
      },
      {
        "formula": "SnO2",
        "displayName": "Tin",
        
        "umfType": "R2O",
        "mw": 150.71,
        "density": 6.95,
        "meltpoint": 1127,
        "meltability": 1.67,
        "cte": null
      },
      {
        "formula": "P2O5",
        "displayName": "Phosphorus",
        
        "umfType": "RO2",
        "mw": 141.94,
        "density": 2.39,
        "meltpoint": 340,
        "meltability": 1.9,
        "cte": 1.4
      },
      {
        "formula": "V2O5",
        "displayName": "Vanadium",
        
        "umfType": "R2O",
        "mw": 181.88,
        "density": 3.35,
        "meltpoint": 681,
        "meltability": 0,
        "cte": 0
      },
      {
        "formula": "SO3",
        "displayName": "Sulfur",
        
        "umfType": "Other",
        "mw": 80.06,
        "density": 1.97,
        "meltpoint": 16,
        "meltability": 0,
        "cte": 0
      },
      {
        "formula": "F",
        "displayName": "Fluorine",
        
        "umfType": "Other",
        "mw": 19,
        "density": 0,
        "meltpoint": -220,
        "meltability": 0,
        "cte": 0
      },
      {
        "formula": "CuO",
        "displayName": "Copper",
        
        "umfType": "RO",
        "mw": 79.54,
        "density": 6.3,
        "meltpoint": 1326,
        "meltability": 0.8,
        "cte": 0
      },
      {
        "formula": "CoO",
        "displayName": "Cobalt",
        
        "umfType": "RO",
        "mw": 74.93,
        "density": 6.45,
        "meltpoint": 1785,
        "meltability": 0,
        "cte": 0
      },
      {
        "formula": "Cr2O3",
        "displayName": "Chrome",
        
        "umfType": "R2O3",
        "mw": 151.99,
        "density": 5.22,
        "meltpoint": 2435,
        "meltability": 0.6,
        "cte": 9.6
      },
      {
        "formula": "NiO",
        "displayName": "Nickel",
        
        "umfType": "R2O3",
        "mw": 74.69,
        "density": 6.67,
        "meltpoint": 1955,
        "meltability": 0.8,
        "cte": 10
      },
      {
        "formula": "Fe2O3",
        "displayName": "Red iron oxide",
        
        "umfType": "RO",
        "mw": 159.687,
        "density": 5.1,
        "meltpoint": 1538,
        "meltability": 0.8,
        "cte": 0.55
      },
      {
        "formula": "FeO",
        "displayName": "Iron II oxide",
        
        "umfType": "RO",
        "mw": 71.84,
        "density": 5.74,
        "meltpoint": 1369,
        "meltability": 0.8,
        "cte": 0.55
      },
      {
        "formula": "MoO3",
        "displayName": "Molybdenum VI oxide",        
        "umfType": "Other",
        "mw":143.94,
        "density": 4.7,
        "meltpoint": 1068,
        "meltability": 0.8,
        "cte": 0.78
      },
      {
        "formula": "MoO2",
        "displayName": "Molybdenum IV oxide",        
        "umfType": "Other",
        "mw":127.94,
        "density": 6.47,
        "meltpoint": 2200,
        "meltability": 0.8,
        "cte": 0.78
      }
    ]
  }
